Repository: MandarynkowaAsis/wykresy_tarcze

Sample Overview:
- A - PLA F: 3D printed PLA
- B - PETG F: 3D printed PETG
- C - PLA R: Extruded PLA
- D - PETG R: Extruded PETG

Plate/Print Explanation:
- Plate: The side of the sample in contact with the print bed.
- Print: The side of the sample showing the texture of the 3D print.

Data Format - The data is stored in a CSV file with the following columns:
- Sample: The type of material and whether it was printed or extruded.
- Measurement: The measurement number (e.g., 1, 2, 3...).
- Plate/Print: Indicates whether the hardness test was performed on the plate or print side.
- Value: The hardness value obtained from the Shore method.

File: data/hardness.csv
Sample,Measurement,Plate/Print,h,h0,H,F
PLA/F,1,Plate,0.23,0.08,100.76,358
PLA/F,2,Plate,0.21,0.08,112.61,358
PLA/F,3,Plate,0.24,0.11,95.72,358
PLA/F,4,Plate,0.22,0.05,106.36,358
PLA/F,5,Plate,0.23,0.06,100.76,358
PLA/F,6,Plate,0.23,0.08,100.76,358
PLA/F,1,Print,0.24,0.12,95.72,358
PLA/F,2,Print,0.25,0.15,91.16,358
PLA/F,3,Print,0.25,0.14,91.16,358
PLA/F,4,Print,0.21,0.09,112.61,358
PLA/F,5,Print,0.21,0.09,112.61,358
PETG/F,1,Plate,0.29,0.12,76.58,358
PETG/F,2,Plate,0.30,0.13,74.63,358
PETG/F,3,Plate,0.35,0.15,61.76,358
PETG/F,4,Plate,0.35,0.17,61.76,358
PETG/F,5,Plate,0.31,0.14,70.91,358
PETG/F,6,Plate,0.34,0.17,63.18,358
PETG/F,1,Print,0.32,0.17,68.37,358
PETG/F,2,Print,0.27,0.10,83.24,358
PETG/F,3,Print,0.29,0.14,76.48,358
PETG/F,4,Print,0.275,0.13,81.47,358
PETG/F,5,Print,0.26,0.12,87.02,358
PETG/F,6,Print,0.29,0.14,76.58,358
PLA/R,1,Plate,0.15,0.06,64.17,132
PLA/R,2,Plate,0.18,0.09,50.42,132
PLA/R,3,Plate,0.21,0.12,41.52,132
PLA/R,4,Plate,0.21,0.09,41.52,132
PLA/R,5,Plate,0.30,0.16,27.15,132
PLA/R,1,Print,0.21,0.13,41.52,132
PLA/R,2,Print,0.20,0.15,44.12,132
PLA/R,3,Print,0.18,0.13,50.42,132
PLA/R,4,Print,0.25,0.19,33.61,132
PLA/R,5,Print,0.225,0.26,38.16,132
PETG/R,1,Plate,,,,132
PETG/R,2,Plate,,,,132
PETG/R,3,Plate,,,,132
PETG/R,4,Plate,,,,132
PETG/R,5,Plate,,,,132
PETG/R,6,Plate,,,,132
PETG/R,1,Print,,,,132
PETG/R,2,Print,,,,132
PETG/R,3,Print,,,,132
PETG/R,4,Print,,,,132
PETG/R,5,Print,,,,132
PETG/R,6,Print,,,,132

File: data/hardness.csv
Sample,Measurement,Plate/Print,h,h0,H,P
PLA/F,1,Plate,0.23,0.08,100.76,358
PLA/F,2,Plate,0.21,0.08,112.61,358
PLA/F,3,Plate,0.24,0.11,95.72,358
PLA/F,4,Plate,0.22,0.05,106.36,358
PLA/F,5,Plate,0.23,0.06,100.76,358
PLA/F,6,Plate,0.23,0.08,100.76,358
PLA/F,7,Plate,0.23,0.105,100.76,358
PLA/F,8,Plate,0.21,0.07,112.61,358
PLA/F,9,Plate,0.195,0.055,123.51,358
PLA/F,10,Plate,0.2,0.06,119.65,358
PLA/F,11,Plate,0.2,0.065,119.65,358
PLA/F,12,Plate,0.205,0.06,116.03,358
PLA/F,1,Print,0.24,0.12,95.72,358
PLA/F,2,Print,0.25,0.15,91.16,358
PLA/F,3,Print,0.25,0.14,91.16,358
PLA/F,4,Print,0.21,0.09,112.61,358
PLA/F,5,Print,0.21,0.09,112.61,358
PLA/F,6,Print,0.22,0.11,106.36,358
PLA/F,7,Print,0.235,0.135,98.18,358
PLA/F,8,Print,0.215,0.11,109.4,358
PLA/F,9,Print,0.2,0.1,119.65,358
PLA/F,10,Print,0.23,0.135,100.76,358
PLA/F,11,Print,0.22,0.12,106.36,358
PET-G/F,1,Plate,0.29,0.12,76.58,358
PET-G/F,2,Plate,0.30,0.13,74.63,358
PET-G/F,3,Plate,0.35,0.15,61.76,358
PET-G/F,4,Plate,0.35,0.17,61.76,358
PET-G/F,5,Plate,0.31,0.14,70.91,358
PET-G/F,6,Plate,0.34,0.17,63.18,358
PET-G/F,7,Plate,0.295,0.115,75.08,358
PET-G/F,8,Plate,0.29,0.09,76.58,358
PET-G/F,9,Plate,0.32,0.11,68.37,358
PET-G/F,10,Plate,0.32,0.145,68.37,358
PET-G/F,11,Plate,0.305,0.135,72.24,358
PET-G/F,12,Plate,0.3,0.14,73.63,358
PET-G/F,1,Print,0.32,0.17,68.37,358
PET-G/F,2,Print,0.27,0.10,83.24,358
PET-G/F,3,Print,0.29,0.14,76.48,358
PET-G/F,4,Print,0.275,0.13,81.47,358
PET-G/F,5,Print,0.26,0.12,87.02,358
PET-G/F,6,Print,0.29,0.14,76.58,358
PET-G/F,7,Print,0.255,0.135,89.04,358
PET-G/F,8,Print,0.24,0.115,95.72,358
PET-G/F,9,Print,0.24,0.11,95.72,358
PET-G/F,10,Print,0.26,0.125,87.02,358
PET-G/F,11,Print,0.26,0.13,87.02,358
PET-G/F,12,Print,0.265,0.135,85.09,358
PLA/R,1,Plate,0.15,0.06,64.17,132
PLA/R,2,Plate,0.18,0.09,50.42,132
PLA/R,3,Plate,0.21,0.12,41.52,132
PLA/R,4,Plate,0.21,0.09,41.52,132
PLA/R,5,Plate,0.165,0.08,56.47,132
PLA/R,6,Plate,0.17,0.08,54.3,132
PLA/R,7,Plate,0.17,0.085,54.03,132
PLA/R,8,Plate,0.2,0.1,44.12,132
PLA/R,9,Plate,0.205,0.08,42.78,132
PLA/R,10,Plate,0.19,0.065,47.06,132
PLA/R,2,Print,0.20,0.15,44.12,132
PLA/R,3,Print,0.18,0.13,50.42,132
PLA/R,4,Print,0.25,0.19,33.61,132
PLA/R,5,Print,0.225,0.16,38.16,132
PLA/R,6,Print,0.19,0.135,47.06,132
PLA/R,7,Print,0.19,0.145,47.06,132
PLA/R,9,Print,0.22,0.17,40.34,132
PLA/R,10,Print,0.19,0.13,47.06,132
PLA/R,11,Print,0.21,0.155,41.52,132
PET-G/R,1,Plate,0.33,0.14,66.02,358
PET-G/R,2,Plate,0.34,0.12,63.18,358
PET-G/R,3,Plate,0.34,0.15,63.18,358
PET-G/R,4,Plate,0.35,0.18,61.76,358
PET-G/R,5,Plate,0.33,0.14,66.02,358
PET-G/R,6,Plate,0.31,0.12,70.91,358
PET-G/R,7,Plate,0.31,0.11,70.91,358
PET-G/R,8,Plate,0.33,0.14,66.02,358
PET-G/R,9,Plate,0.33,0.125,66.02,358
PET-G/R,10,Plate,0.325,0.115,67.17,358
PET-G/R,1,Print,0.25,0.11,91.16,358
PET-G/R,2,Print,0.23,0.09,100.76,358
PET-G/R,3,Print,0.23,0.09,100.76,358
PET-G/R,4,Print,0.23,0.09,100.76,358
PET-G/R,5,Print,0.25,0.12,91.16,358
PET-G/R,6,Print,0.25,0.11,91.16,358
PET-G/R,7,Print,0.26,0.12,87.02,358
PET-G/R,8,Print,0.23,0.09,100.76,358
PET-G/R,9,Print,0.26,0.12,87.02,358
PET-G/R,10,Print,0.26,0.12,87.02,358
PET-G/R,11,Print,0.265,0.125,85.09,358

File: data/hardness_shore.csv
Sample,Measurement,Plate/Print,Value
PLA/F,1,Plate,81
PLA/F,2,Plate,81.2
PLA/F,3,Plate,79.9
PLA/F,4,Plate,83.5
PLA/F,5,Plate,83
PLA/F,6,Plate,82.5
PLA/F,1,Print,79.9
PLA/F,2,Print,83.1
PLA/F,3,Print,83.7
PLA/F,4,Print,79
PLA/F,5,Print,78.3
PLA/F,6,Print,80.6
PET-G/F,1,Plate,75.9
PET-G/F,2,Plate,77.3
PET-G/F,3,Plate,79
PET-G/F,4,Plate,83.5
PET-G/F,5,Plate,83
PET-G/F,6,Plate,82.5
PET-G/F,1,Print,70.8
PET-G/F,2,Print,76.9
PET-G/F,3,Print,74.5
PET-G/F,4,Print,74.8
PET-G/F,5,Print,75.5
PET-G/F,6,Print,73
PLA/R,1,Plate,77.5
PLA/R,2,Plate,79
PLA/R,3,Plate,79.8
PLA/R,4,Plate,75.4
PLA/R,5,Plate,76
PLA/R,6,Plate,74.6
PLA/R,1,Print,73.8
PLA/R,2,Print,66.9
PLA/R,3,Print,69.3
PLA/R,4,Print,61
PLA/R,5,Print,64.1
PLA/R,6,Print,62.8
PET-G/R,1,Plate,77.8
PET-G/R,2,Plate,76.2
PET-G/R,3,Plate,75.6
PET-G/R,4,Plate,77.4
PET-G/R,5,Plate,76.5
PET-G/R,6,Plate,78.7
PET-G/R,1,Print,72.5
PET-G/R,2,Print,70.3
PET-G/R,3,Print,70.3
PET-G/R,4,Print,70.7
PET-G/R,5,Print,72.3
PET-G/R,6,Print,71

File: data/impact_tensile_temp.csv
Sample,Measurement,Temp,it
PLA/F,1,-7,57.007
PLA/F,2,-7,54.614
PLA/F,3,-7,56.662
PLA/F,4,-7,55.434
PLA/R,1,-7,51.212
PLA/R,2,-7,52.827
PLA/R,3,-7,47.887
PLA/R,4,-7,56.745
PET-G/F,1,-7,62.066
PET-G/F,2,-7,61.384
PET-G/F,3,-7,72.514
PET-G/R,1,-7,45.591
PET-G/R,2,-7,44.258
PET-G/R,3,-7,46.646
PET-G/R,4,-7,44.099
PET-G/R,5,-7,41.711
PLA/F,1,23,92.117
PLA/F,2,23,91.982
PLA/F,3,23,91.654
PLA/F,4,23,88.904
PET-G/F,1,23,97.187
PET-G/F,2,23,96.360
PET-G/F,3,23,102.574
PET-G/F,4,23,105.555
PLA/R,1,23,0
PET-G/R,1,23,0

File: data/tensile.csv
Sample,Measurement,Thick,E,sm,em
PLA/F,1,4,3189.540083,61.34412887,2.620192653
PLA/F,2,4,3127.360019,63.20892785,2.752994654
PLA/F,3,4,3022.818079,58.73187213,2.684862618
PLA/F,4,4,3278.202005,63.29269601,2.567598601
PLA/F,5,4,3107.540219,60.11251419,2.680977046
PLA/F,6,4,3149.587702,62.62114994,2.671019804
PLA/F,1,2,3104.680803,63.94476939,2.953893681
PLA/F,2,2,3153.162063,63.68771522,2.890005286
PLA/F,3,2,2988.444801,62.10415609,3.037374042
PLA/F,4,2,3133.649354,64.98027193,2.949127919
PLA/F,5,2,3005.577942,62.93621604,3.203395322
PLA/R,1,2,3268.029468,58.45334133,2.283380915
PLA/R,2,2,3138.53339,54.70708858,2.234608028
PLA/R,3,2,3218.513375,56.42180678,2.233455602
PLA/R,4,2,3253.952589,57.03887651,2.317290291
PLA/R,5,2,3126.793408,55.01744015,2.21932845
PLA/R,1,4,2538.305797,46.01867971,2.755804061
PLA/R,2,4,2433.627918,43.63783668,2.581692196
PLA/R,3,4,2663.098202,49.37733292,2.38478121
PLA/R,4,4,2452.790219,42.40184597,2.434730167
PLA/R,5,4,2564.810995,47.95087244,2.552558275
PET-G/F,1,4,2149.408612,52.66000958,3.575044523
PET-G/F,2,4,2309.106087,55.48632451,3.634867904
PET-G/F,3,4,2227.985483,54.61159791,3.695966959
PET-G/F,4,4,2141.12125,53.29959215,3.829293683
PET-G/F,1,2,2187.074685,55.80677384,4.219776507
PET-G/F,2,2,2073.765583,54.40739421,4.482506778
PET-G/F,3,2,2149.97095,55.96518943,4.326641392
PET-G/F,4,2,2081.712173,54.42722955,4.31047269
PET-G/F,5,2,2074.7262,55.50911811,4.597591904
PET-G/R,1,2,2204.102219,51.2371259,3.555378485
PET-G/R,2,2,2179.66914,48.50357691,3.089447057
PET-G/R,3,2,2044.843512,47.95903734,3.525733855
PET-G/R,4,2,2112.224904,50.37510001,3.741863479
PET-G/R,5,2,2157.197753,51.16490265,3.737982784
PET-G/R,1,4,2034.714307,48.01814858,3.950668683
PET-G/R,2,4,2071.413083,54.1017839,4.587692768
PET-G/R,3,4,2002.041258,49.61240753,4.203740067
PET-G/R,4,4,1990.535651,50.59014178,4.340292306
